Repository: alanmoment/moment

# Who am I?

### Skills

* Kubernetes/Kops
* Javascript/jQuery/React
* PHP/Node.js/Python
* MySQL、Redis
* Ansible、Vagrant、SSH、Git、Shell Script、Terraform
* Bootstrap、Semantic-UI、AWS Service、Markdown
* Phabricator、Gitlab、Jenkins、Slack

無俚頭、天馬行空、胡思亂想都可以套用在我的身上，偶爾會扶老太太過馬路

> 我沒有資優生的天賦，出來混全憑三樣，**夠狠**、**義氣**、**兄弟多**!!

File: 3dprinter/material/PETG/first_test.md
# PETG 測試感想

上週在 3DP 明燿社團索取了 PETG 的測試料，因為從來沒有使用過 PETG。所以一直想試試看，就搶在 30 個名額登記，所幸也搶到一個名額了，今天就來試試看

在 [thingiverse](https://www.thingiverse.com/thing:1819242) 網站挑了一個之前就想印的東西，個人認為蠻需要特定線材才能印的好，強度夠。如果用的是偏軟的 PLA 那強度應該是不夠

最有感覺的就是強度很夠，連吊重物都沒問題，而且最怕的味道也沒有。應該是可以安心的取代 PLA 了，PLA 真的越來越貴了。

## 列印機種

1. 列印機種：ATOM 3
2. 切片軟體：CURA 3.1
3. 明燿 PETG

明燿推薦的列印參數

  - 常用起始列印溫度 230
  - 熱床可不開
  - 建議使用口紅膠

## Carabiner

完成度我覺得很高。

![](/assets/3dprinter/material/PETG/first_test/IMG_6181.jpg)

- 常用列印溫度 220
- 常用起始列印溫度 230
- 熱床 40
- 填充 50%
- 列印速度 30mm
- 填充速度 40mm

因為之前用 PLA 列印時，常常塗了口紅膠反而造成首層無法順利的粘在熱床上，所以如果有使用口紅膠都會塗的很厚，但是這樣非常討厭，因為後續的熱床清潔很麻煩。

看起來 PETG 的特性，不太需要這麼厚（後面的摩艾才知道），感覺首層還不錯，而且我覺得成形的速度很快，轉彎不太會被拖走。另外...噴頭太低了...忽略吧

![](/assets/3dprinter/material/PETG/first_test/IMG_6174.jpg)

填充這邊就有點看不懂了，不曉得是不是因為填充速度太快了，導致在轉彎的時候粘合不是很好。這個部分還需要研究一下

![](/assets/3dprinter/material/PETG/first_test/IMG_6178.jpg)

有一點牽絲，所以回抽可能需要設定多一點。封頂或是爬坡，都表現得還不錯。

![](/assets/3dprinter/material/PETG/first_test/IMG_6179.jpg)

我還做了一下測試，用登山扣吊起 5000cc 的水。真的很猛，要是 PLA 的材質應該是斷了

![](/assets/3dprinter/material/PETG/first_test/image.jpg)

## Moai

不免俗的還是要印一下摩艾，除了耳朵掉一點線，其餘表現都很棒

![](/assets/3dprinter/material/PETG/first_test/IMG_6186.jpg)

- 常用列印溫度 220
- 常用起始列印溫度 230
- 熱床沒有開
- 填充 10%
- 列印速度 30mm
- 填充速度 30mm

首層很不錯，這次的口紅膠只塗一層，就已經黏得住了，根本不用像 PLA 一樣，塗超厚還黏不住，真的很特別

噴頭還是太低了...

![](/assets/3dprinter/material/PETG/first_test/IMG_6183.jpg)

設定 30mm 的填充速度，在填充還是會有問題，覺得不是很順。
